Repository: derekzhou828/lab_data

## E-SERS Data Analysis

#### 🧑🏻 MSc Materials Science graduation project

#### 🛠 Data processing for E-SERS quantification
*__Surface-enhanced Raman scattering__* is a powerful analytical technique that enables multiplexed detection of biomolecules in complex environments. However, manually interpreting spectra can be challenging and tedious, especially when multiple analytes are present. Machine learning techniques can be used to extract additional information from the spectra and predict the analyte concentrations of unseen samples.

##### `SERS` &emsp; `Python` &emsp; `Machine Learning`

File: E_SERS_UA_CRN_MSc_Thesis/LabData_Derek/AgNPs_APTES_FTO_UA_100uM_CRN_0uM_R6G_10uM_Jul11/Potential_Sequence/CHRONOA_Derek_AgNPs_UA_100uM_CRN_0uM_R6G_10uM_-0.2V_#1.DTA
EXPLAIN
TAG	CHRONOA
TITLE	LABEL	Chronoamperometry Scan	Test Identifier
DATE	LABEL	11/7/2022	Date
TIME	LABEL	15:54:37	Time
NOTES	NOTES	1	Notes...
	
PSTAT	PSTAT	IFC1010-21051	Potentiostat
VPRESTEP	POTEN	-1.50000E-001	F	Pre-step Voltage (V)
TPRESTEP	QUANT	5.00000E-001	Pre-step Delay Time (s)
VSTEP1	POTEN	-2.00000E-001	F	Step 1 Voltage (V)
TSTEP1	QUANT	3.00000E+002	Step 1 Time (s)
VSTEP2	POTEN	-2.50000E-001	F	Step 2 Voltage (V)
TSTEP2	QUANT	1.00000E+000	Step 2 Time (s)
SAMPLETIME	QUANT	1.00000E-001	Sample Period (s)
DECIMATE	TOGGLE	T	Decimate
ILIMIT	QUANT	1.00000E+000	Limit I (mA/cm^2)
IMODE	SELECTOR	1	I/E Range Mode
IRANGE	QUANT	3.00000E-001	Max Current (mA)
EQDELAY	QUANT	5.00000E+000	Equil. Time (s)
SAMPLINGMODE	SELECTOR	1	Sampling Mode
AREA	QUANT	1.00000E+000	Sample Area (cm^2)
IRCOMP	SELECTOR	0	IRComp
PFCOR	QUANT	5.00000E+001	PF Corr. (ohm)
SEQUENCER	TOGGLE	TRUE	Run as Sequence
PSTATMODEL	IQUANT	64	Pstat Model
PSTATSECTION	LABEL	IFC1010-21051	Pstat Section
PSTATSERIALNO	LABEL	21051	Pstat Serial Number
CTRLMODE	IQUANT	1	Control Mode
ELECTROMETER	IQUANT	0	RE=0 or CS=1
IESTAB	IQUANT	0	I/E Stability
CASPEED	IQUANT	4	Control Amp Speed
CONVENTION	IQUANT	1	Current Convention
ICHRANGE	IQUANT	2	Ich Range
ICHRANGEMODE	TOGGLE	T	Ich Auto Range
ICHOFFSETENABLE	TOGGLE	F	Ich Offset Enable
ICHOFFSET	QUANT	0	Ich Offset (V)
ICHFILTER	IQUANT	3	Ich Filter
VCHRANGE	IQUANT	3	Vch Range
VCHRANGEMODE	TOGGLE	T	Vch Auto Range
VCHOFFSETENABLE	TOGGLE	F	Vch Offset Enable
VCHOFFSET	QUANT	0	Vch Offset (V)
VCHFILTER	IQUANT	3	Vch Filter
IERANGELOWERLIMIT	IQUANT	4	I/E Range Lower Limit
IERANGEMODE	TOGGLE	F	I/E AutoRange
IERANGE	IQUANT	9	I/E Range
ACHSELECT	IQUANT	0	Ach Select
ACHRANGE	IQUANT	2	Ach Range
ACHOFFSETENABLE	TOGGLE	F	Ach Offset Enable
ACHOFFSET	QUANT	0	Ach Offset (V)
ACHFILTER	IQUANT	1	Ach Filter
SENSECABLEID	IQUANT	14	Sense Cable ID
PWRCABLEID	IQUANT	14	Power Cable ID
DCCALDATE	LABEL	5/16/2022	DC Calibration Date
ACCALDATE	LABEL	4/2/2018	AC Calibration Date
FRAMEWORKVERSION	QUANT	7.06	Framework Version
INSTRUMENTVERSION	LABEL	4.30	Instrument Version
CURVE	TABLE	98
	Pt	T	Vf	Im	Vu	Sig	Ach	IERange	Over	Temp
	#	s	V vs. Ref.	A	V	V	V	#	bits	deg C
	0	-0.4	-1.50037E-001	-2.46642E-005	0.00000E+000	-1.50006E-001	0.00000E+000	9	...........	1424.89
	1	-0.3	-1.50132E-001	-2.46014E-005	0.00000E+000	-1.50006E-001	0.00000E+000	9	...........	1424.89
	2	-0.2	-1.50142E-001	-2.45438E-005	0.00000E+000	-1.50006E-001	0.00000E+000	9	...........	1424.89
	3	-0.1	-1.50142E-001	-2.45197E-005	0.00000E+000	-1.50006E-001	0.00000E+000	9	...........	1424.89
	4	0	-1.50144E-001	-2.44781E-005	0.00000E+000	-1.50006E-001	0.00000E+000	9	...........	1424.89
	5	0.1	-2.00154E-001	-9.40346E-005	0.00000E+000	-2.00005E-001	0.00000E+000	9	...........	1424.89
	6	0.2	-2.00152E-001	-6.08671E-005	0.00000E+000	-2.00005E-001	0.00000E+000	9	...........	1424.89
	7	0.3	-2.00151E-001	-5.30479E-005	0.00000E+000	-2.00005E-001	0.00000E+000	9	...........	1424.98
	8	0.4	-2.00152E-001	-4.97433E-005	0.00000E+000	-2.00005E-001	0.00000E+000	9	...........	1424.98
	9	0.5	-2.00153E-001	-4.78136E-005	0.00000E+000	-2.00005E-001	0.00000E+000	9	...........	1424.98
	10	0.6	-2.00153E-001	-4.63980E-005	0.00000E+000	-2.00005E-001	0.00000E+000	9	...........	1424.98
	11	0.7	-2.00152E-001	-4.53325E-005	0.00000E+000	-2.00005E-001	0.00000E+000	9	...........	1424.98
	12	0.8	-2.00154E-001	-4.44969E-005	0.00000E+000	-2.00005E-001	0.00000E+000	9	...........	1424.98
	13	0.9	-2.00152E-001	-4.37865E-005	0.00000E+000	-2.00005E-001	0.00000E+000	9	...........	1424.98
	14	1	-2.00153E-001	-4.31636E-005	0.00000E+000	-2.00005E-001	0.00000E+000	9	...........	1424.98
	15	1.1	-2.00153E-001	-4.26202E-005	0.00000E+000	-2.00005E-001	0.00000E+000	9	...........	1424.98
	16	1.2	-2.00152E-001	-4.21500E-005	0.00000E+000	-2.00005E-001	0.00000E+000	9	...........	1424.98
	17	1.3	-2.00153E-001	-4.17280E-005	0.00000E+000	-2.00005E-001	0.00000E+000	9	...........	1424.89
	18	1.4	-2.00154E-001	-4.14387E-005	0.00000E+000	-2.00005E-001	0.00000E+000	9	...........	1424.89
	19	1.5	-2.00152E-001	-4.09895E-005	0.00000E+000	-2.00005E-001	0.00000E+000	9	...........	1424.89
	20	1.6	-2.00152E-001	-4.06703E-005	0.00000E+000	-2.00005E-001	0.00000E+000	9	...........	1424.89
	21	1.7	-2.00151E-001	-4.03659E-005	0.00000E+000	-2.00005E-001	0.00000E+000	9	...........	1424.89
	22	1.8	-2.00151E-001	-4.00864E-005	0.00000E+000	-2.00005E-001	0.00000E+000	9	...........	1424.89
	23	1.9	-2.00150E-001	-3.98242E-005	0.00000E+000	-2.00005E-001	0.00000E+000	9	...........	1424.89
	24	2	-2.00151E-001	-3.95866E-005	0.00000E+000	-2.00005E-001	0.00000E+000	9	...........	1424.89
	25	2.1	-2.00153E-001	-3.93490E-005	0.00000E+000	-2.00005E-001	0.00000E+000	9	...........	1424.89
	26	2.2	-2.00150E-001	-3.91294E-005	0.00000E+000	-2.00005E-001	0.00000E+000	9	...........	1424.89
	27	2.3	-2.00151E-001	-3.89171E-005	0.00000E+000	-2.00005E-001	0.00000E+000	9	...........	1424.89
	28	2.4	-2.00153E-001	-3.87328E-005	0.00000E+000	-2.00005E-001	0.00000E+000	9	...........	1424.89
	29	2.5	-2.00154E-001	-3.85388E-005	0.00000E+000	-2.00005E-001	0.00000E+000	9	...........	1424.89
	30	2.6	-2.00154E-001	-3.83822E-005	0.00000E+000	-2.00005E-001	0.00000E+000	9	...........	1424.89
	31	2.7	-2.00152E-001	-3.82146E-005	0.00000E+000	-2.00005E-001	0.00000E+000	9	...........	1424.89
	32	2.8	-2.00152E-001	-3.80262E-005	0.00000E+000	-2.00005E-001	0.00000E+000	9	...........	1424.89
	33	2.9	-2.00151E-001	-3.78674E-005	0.00000E+000	-2.00005E-001	0.00000E+000	9	...........	1424.89
	34	3	-2.00151E-001	-3.77290E-005	0.00000E+000	-2.00005E-001	0.00000E+000	9	...........	1424.89
	35	3.1	-2.00153E-001	-3.75939E-005	0.00000E+000	-2.00005E-001	0.00000E+000	9	...........	1424.89
	36	3.2	-2.00152E-001	-3.74344E-005	0.00000E+000	-2.00005E-001	0.00000E+000	9	...........	1424.89
	37	3.3	-2.00153E-001	-3.73216E-005	0.00000E+000	-2.00005E-001	0.00000E+000	9	...........	1424.80
	38	3.4	-2.00153E-001	-3.71911E-005	0.00000E+000	-2.00005E-001	0.00000E+000	9	...........	1424.80
	39	3.5	-2.00153E-001	-3.70703E-005	0.00000E+000	-2.00005E-001	0.00000E+000	9	...........	1424.80
	40	3.6	-2.00151E-001	-3.69161E-005	0.00000E+000	-2.00005E-001	0.00000E+000	9	...........	1424.80
	41	3.7	-2.00152E-001	-3.68264E-005	0.00000E+000	-2.00005E-001	0.00000E+000	9	...........	1424.80
	42	3.8	-2.00153E-001	-3.67109E-005	0.00000E+000	-2.00005E-001	0.00000E+000	9	...........	1424.80
	43	3.9	-2.00152E-001	-3.66093E-005	0.00000E+000	-2.00005E-001	0.00000E+000	9	...........	1424.80
	44	4	-2.00152E-001	-3.64990E-005	0.00000E+000	-2.00005E-001	0.00000E+000	9	...........	1424.80
	45	4.1	-2.00154E-001	-3.63969E-005	0.00000E+000	-2.00005E-001	0.00000E+000	9	...........	1424.80
	46	4.2	-2.00152E-001	-3.62927E-005	0.00000E+000	-2.00005E-001	0.00000E+000	9	...........	1424.80
	47	4.3	-2.00151E-001	-3.61757E-005	0.00000E+000	-2.00005E-001	0.00000E+000	9	...........	1424.89
	48	4.4	-2.00152E-001	-3.60961E-005	0.00000E+000	-2.00005E-001	0.00000E+000	9	...........	1424.89
	49	4.5	-2.00152E-001	-3.60070E-005	0.00000E+000	-2.00005E-001	0.00000E+000	9	...........	1424.89
	50	4.6	-2.00152E-001	-3.59153E-005	0.00000E+000	-2.00005E-001	0.00000E+000	9	...........	1424.89
	51	4.7	-2.00153E-001	-3.58425E-005	0.00000E+000	-2.00005E-001	0.00000E+000	9	...........	1424.89
	52	4.8	-2.00152E-001	-3.57406E-005	0.00000E+000	-2.00005E-001	0.00000E+000	9	...........	1424.89
	53	4.9	-2.00152E-001	-3.56382E-005	0.00000E+000	-2.00005E-001	0.00000E+000	9	...........	1424.89
	54	5	-2.00152E-001	-3.55574E-005	0.00000E+000	-2.00005E-001	0.00000E+000	9	...........	1424.89
	55	5.1	-2.00152E-001	-3.54979E-005	0.00000E+000	-2.00005E-001	0.00000E+000	9	...........	1424.89
	56	5.2	-2.00152E-001	-3.54186E-005	0.00000E+000	-2.00005E-001	0.00000E+000	9	...........	1424.89
	57	5.3	-2.00151E-001	-3.53410E-005	0.00000E+000	-2.00005E-001	0.00000E+000	9	...........	1424.63
	58	5.4	-2.00152E-001	-3.52676E-005	0.00000E+000	-2.00005E-001	0.00000E+000	9	...........	1424.63
	59	5.5	-2.00150E-001	-3.51870E-005	0.00000E+000	-2.00005E-001	0.00000E+000	9	...........	1424.63
	60	5.6	-2.00152E-001	-3.51169E-005	0.00000E+000	-2.00005E-001	0.00000E+000	9	...........	1424.63
	61	5.7	-2.00152E-001	-3.50394E-005	0.00000E+000	-2.00005E-001	0.00000E+000	9	...........	1424.63
	62	5.8	-2.00153E-001	-3.49753E-005	0.00000E+000	-2.00005E-001	0.00000E+000	9	...........	1424.63
	63	5.9	-2.00151E-001	-3.48969E-005	0.00000E+000	-2.00005E-001	0.00000E+000	9	...........	1424.63
	64	6	-2.00151E-001	-3.48376E-005	0.00000E+000	-2.00005E-001	0.00000E+000	9	...........	1424.63
	65	6.1	-2.00151E-001	-3.47693E-005	0.00000E+000	-2.00005E-001	0.00000E+000	9	...........	1424.63
	66	7.1	-2.00153E-001	-3.41890E-005	0.00000E+000	-2.00005E-001	0.00000E+000	9	...........	1424.63
	67	8.1	-2.00153E-001	-3.36916E-005	0.00000E+000	-2.00005E-001	0.00000E+000	9	...........	1424.98
	68	9.1	-2.00151E-001	-3.32280E-005	0.00000E+000	-2.00005E-001	0.00000E+000	9	...........	1425.07
	69	10.1	-2.00153E-001	-3.28553E-005	0.00000E+000	-2.00005E-001	0.00000E+000	9	...........	1425.07
	70	11.1	-2.00153E-001	-3.25135E-005	0.00000E+000	-2.00005E-001	0.00000E+000	9	...........	1425.07
	71	12.1	-2.00153E-001	-3.21926E-005	0.00000E+000	-2.00005E-001	0.00000E+000	9	...........	1425.07
	72	13.1	-2.00154E-001	-3.19563E-005	0.00000E+000	-2.00005E-001	0.00000E+000	9	...........	1425.07
	73	14.1	-2.00151E-001	-3.16862E-005	0.00000E+000	-2.00005E-001	0.00000E+000	9	...........	1425.07
	74	15.1	-2.00154E-001	-3.14845E-005	0.00000E+000	-2.00005E-001	0.00000E+000	9	...........	1425.07
	75	16.1	-2.00152E-001	-3.12624E-005	0.00000E+000	-2.00005E-001	0.00000E+000	9	...........	1425.07
	76	26.1	-2.00153E-001	-2.98865E-005	0.00000E+000	-2.00005E-001	0.00000E+000	9	...........	1425.07
	77	36.1	-2.00154E-001	-2.91371E-005	0.00000E+000	-2.00005E-001	0.00000E+000	9	...........	1425.07
	78	46.1	-2.00153E-001	-2.86050E-005	0.00000E+000	-2.00005E-001	0.00000E+000	9	...........	1425.07
	79	56.1	-2.00152E-001	-2.81543E-005	0.00000E+000	-2.00005E-001	0.00000E+000	9	...........	1425.07
	80	66.1	-2.00154E-001	-2.77982E-005	0.00000E+000	-2.00005E-001	0.00000E+000	9	...........	1425.07
	81	76.1	-2.00152E-001	-2.75175E-005	0.00000E+000	-2.00005E-001	0.00000E+000	9	...........	1425.16
	82	86.1	-2.00155E-001	-2.71918E-005	0.00000E+000	-2.00005E-001	0.00000E+000	9	...........	1425.16
	83	96.1	-2.00156E-001	-2.69351E-005	0.00000E+000	-2.00005E-001	0.00000E+000	9	...........	1425.16
	84	106.1	-2.00156E-001	-2.66967E-005	0.00000E+000	-2.00005E-001	0.00000E+000	9	...........	1425.16
	85	116.1	-2.00157E-001	-2.65415E-005	0.00000E+000	-2.00005E-001	0.00000E+000	9	...........	1425.16
	86	216.1	-2.00157E-001	-2.50920E-005	0.00000E+000	-2.00005E-001	0.00000E+000	9	...........	1425.25
	87	300	-2.00162E-001	-2.42664E-005	0.00000E+000	-2.00005E-001	0.00000E+000	9	...........	1425.34
	88	300.1	-2.50165E-001	-8.74460E-005	0.00000E+000	-2.50005E-001	0.00000E+000	9	...........	1425.34
	89	300.2	-2.50167E-001	-5.52868E-005	0.00000E+000	-2.50005E-001	0.00000E+000	9	...........	1425.34
	90	300.3	-2.50164E-001	-4.85457E-005	0.00000E+000	-2.50005E-001	0.00000E+000	9	...........	1425.34
	91	300.4	-2.50163E-001	-4.59835E-005	0.00000E+000	-2.50005E-001	0.00000E+000	9	...........	1425.34
	92	300.5	-2.50162E-001	-4.45508E-005	0.00000E+000	-2.50005E-001	0.00000E+000	9	...........	1425.34
	93	300.6	-2.50164E-001	-4.36007E-005	0.00000E+000	-2.50005E-001	0.00000E+000	9	...........	1425.34
	94	300.7	-2.50164E-001	-4.28841E-005	0.00000E+000	-2.50005E-001	0.00000E+000	9	...........	1425.34
	95	300.8	-2.50165E-001	-4.23138E-005	0.00000E+000	-2.50005E-001	0.00000E+000	9	...........	1425.34
	96	300.9	-2.50163E-001	-4.18249E-005	0.00000E+000	-2.50005E-001	0.00000E+000	9	...........	1425.34
	97	301	-2.50163E-001	-4.14308E-005	0.00000E+000	-2.50005E-001	0.00000E+000	9	...........	1425.34

File: E_SERS_UA_CRN_MSc_Thesis/LabData_Derek/AgNPs_APTES_FTO_UA_100uM_CRN_0uM_R6G_10uM_Jul11/Potential_Sequence/CHRONOA_Derek_AgNPs_UA_100uM_CRN_0uM_R6G_10uM_-0.6V_#1.DTA
EXPLAIN
TAG	CHRONOA
TITLE	LABEL	Chronoamperometry Scan	Test Identifier
DATE	LABEL	11/7/2022	Date
TIME	LABEL	16:15:03	Time
NOTES	NOTES	1	Notes...
	
PSTAT	PSTAT	IFC1010-21051	Potentiostat
VPRESTEP	POTEN	-5.50000E-001	F	Pre-step Voltage (V)
TPRESTEP	QUANT	5.00000E-001	Pre-step Delay Time (s)
VSTEP1	POTEN	-6.00000E-001	F	Step 1 Voltage (V)
TSTEP1	QUANT	3.00000E+002	Step 1 Time (s)
VSTEP2	POTEN	-6.50000E-001	F	Step 2 Voltage (V)
TSTEP2	QUANT	1.00000E+000	Step 2 Time (s)
SAMPLETIME	QUANT	1.00000E-001	Sample Period (s)
DECIMATE	TOGGLE	T	Decimate
ILIMIT	QUANT	1.00000E+000	Limit I (mA/cm^2)
IMODE	SELECTOR	1	I/E Range Mode
IRANGE	QUANT	3.00000E-001	Max Current (mA)
EQDELAY	QUANT	5.00000E+000	Equil. Time (s)
SAMPLINGMODE	SELECTOR	1	Sampling Mode
AREA	QUANT	1.00000E+000	Sample Area (cm^2)
IRCOMP	SELECTOR	0	IRComp
PFCOR	QUANT	5.00000E+001	PF Corr. (ohm)
SEQUENCER	TOGGLE	TRUE	Run as Sequence
PSTATMODEL	IQUANT	64	Pstat Model
PSTATSECTION	LABEL	IFC1010-21051	Pstat Section
PSTATSERIALNO	LABEL	21051	Pstat Serial Number
CTRLMODE	IQUANT	1	Control Mode
ELECTROMETER	IQUANT	0	RE=0 or CS=1
IESTAB	IQUANT	0	I/E Stability
CASPEED	IQUANT	4	Control Amp Speed
CONVENTION	IQUANT	1	Current Convention
ICHRANGE	IQUANT	2	Ich Range
ICHRANGEMODE	TOGGLE	T	Ich Auto Range
ICHOFFSETENABLE	TOGGLE	F	Ich Offset Enable
ICHOFFSET	QUANT	0	Ich Offset (V)
ICHFILTER	IQUANT	3	Ich Filter
VCHRANGE	IQUANT	3	Vch Range
VCHRANGEMODE	TOGGLE	T	Vch Auto Range
VCHOFFSETENABLE	TOGGLE	F	Vch Offset Enable
VCHOFFSET	QUANT	0	Vch Offset (V)
VCHFILTER	IQUANT	3	Vch Filter
IERANGELOWERLIMIT	IQUANT	4	I/E Range Lower Limit
IERANGEMODE	TOGGLE	F	I/E AutoRange
IERANGE	IQUANT	9	I/E Range
ACHSELECT	IQUANT	0	Ach Select
ACHRANGE	IQUANT	2	Ach Range
ACHOFFSETENABLE	TOGGLE	F	Ach Offset Enable
ACHOFFSET	QUANT	0	Ach Offset (V)
ACHFILTER	IQUANT	1	Ach Filter
SENSECABLEID	IQUANT	14	Sense Cable ID
PWRCABLEID	IQUANT	14	Power Cable ID
DCCALDATE	LABEL	5/16/2022	DC Calibration Date
ACCALDATE	LABEL	4/2/2018	AC Calibration Date
FRAMEWORKVERSION	QUANT	7.06	Framework Version
INSTRUMENTVERSION	LABEL	4.30	Instrument Version
CURVE	TABLE	98
	Pt	T	Vf	Im	Vu	Sig	Ach	IERange	Over	Temp
	#	s	V vs. Ref.	A	V	V	V	#	bits	deg C
	0	-0.4	-5.50706E-001	-1.11051E-004	0.00000E+000	-5.50017E-001	0.00000E+000	9	...........	1425.69
	1	-0.3	-5.50781E-001	-1.10880E-004	0.00000E+000	-5.50017E-001	0.00000E+000	9	...........	1425.78
	2	-0.2	-5.50794E-001	-1.10721E-004	0.00000E+000	-5.50017E-001	0.00000E+000	9	...........	1425.78
	3	-0.1	-5.50785E-001	-1.10557E-004	0.00000E+000	-5.50017E-001	0.00000E+000	9	...........	1425.78
	4	0	-5.50786E-001	-1.10467E-004	0.00000E+000	-5.50017E-001	0.00000E+000	9	...........	1425.78
	5	0.1	-6.00811E-001	-2.49254E-004	0.00000E+000	-6.00016E-001	0.00000E+000	9	...........	1425.78
	6	0.2	-6.00804E-001	-1.96769E-004	0.00000E+000	-6.00016E-001	0.00000E+000	9	...........	1425.78
	7	0.3	-6.00801E-001	-1.79074E-004	0.00000E+000	-6.00016E-001	0.00000E+000	9	...........	1425.78
	8	0.4	-6.00803E-001	-1.70103E-004	0.00000E+000	-6.00016E-001	0.00000E+000	9	...........	1425.78
	9	0.5	-6.00806E-001	-1.64412E-004	0.00000E+000	-6.00016E-001	0.00000E+000	9	...........	1425.78
	10	0.6	-6.00815E-001	-1.60404E-004	0.00000E+000	-6.00016E-001	0.00000E+000	9	...........	1425.78
	11	0.7	-6.00810E-001	-1.57230E-004	0.00000E+000	-6.00016E-001	0.00000E+000	9	...........	1425.78
	12	0.8	-6.00822E-001	-1.54641E-004	0.00000E+000	-6.00016E-001	0.00000E+000	9	...........	1425.78
	13	0.9	-6.00823E-001	-1.52426E-004	0.00000E+000	-6.00016E-001	0.00000E+000	9	...........	1425.78
	14	1	-6.00824E-001	-1.50591E-004	0.00000E+000	-6.00016E-001	0.00000E+000	9	...........	1425.78
	15	1.1	-6.00800E-001	-1.48861E-004	0.00000E+000	-6.00016E-001	0.00000E+000	9	...........	1425.78
	16	1.2	-6.00791E-001	-1.47433E-004	0.00000E+000	-6.00016E-001	0.00000E+000	9	...........	1425.78
	17	1.3	-6.00798E-001	-1.46111E-004	0.00000E+000	-6.00016E-001	0.00000E+000	9	...........	1425.78
	18	1.4	-6.00805E-001	-1.44889E-004	0.00000E+000	-6.00016E-001	0.00000E+000	9	...........	1425.78
	19	1.5	-6.00802E-001	-1.43787E-004	0.00000E+000	-6.00016E-001	0.00000E+000	9	...........	1425.78
	20	1.6	-6.00790E-001	-1.42716E-004	0.00000E+000	-6.00016E-001	0.00000E+000	9	...........	1425.78
	21	1.7	-6.00802E-001	-1.41862E-004	0.00000E+000	-6.00016E-001	0.00000E+000	9	...........	1425.25
	22	1.8	-6.00800E-001	-1.40933E-004	0.00000E+000	-6.00016E-001	0.00000E+000	9	...........	1425.25
	23	1.9	-6.00800E-001	-1.40139E-004	0.00000E+000	-6.00016E-001	0.00000E+000	9	...........	1425.25
	24	2	-6.00816E-001	-1.39370E-004	0.00000E+000	-6.00016E-001	0.00000E+000	9	...........	1425.25
	25	2.1	-6.00800E-001	-1.38612E-004	0.00000E+000	-6.00016E-001	0.00000E+000	9	...........	1425.25
	26	2.2	-6.00800E-001	-1.37944E-004	0.00000E+000	-6.00016E-001	0.00000E+000	9	...........	1425.25
	27	2.3	-6.00805E-001	-1.37356E-004	0.00000E+000	-6.00016E-001	0.00000E+000	9	...........	1425.25
	28	2.4	-6.00804E-001	-1.36689E-004	0.00000E+000	-6.00016E-001	0.00000E+000	9	...........	1425.25
	29	2.5	-6.00798E-001	-1.36107E-004	0.00000E+000	-6.00016E-001	0.00000E+000	9	...........	1425.25
	30	2.6	-6.00806E-001	-1.35578E-004	0.00000E+000	-6.00016E-001	0.00000E+000	9	...........	1425.25
	31	2.7	-6.00803E-001	-1.34993E-004	0.00000E+000	-6.00016E-001	0.00000E+000	9	...........	1425.34
	32	2.8	-6.00812E-001	-1.34547E-004	0.00000E+000	-6.00016E-001	0.00000E+000	9	...........	1425.34
	33	2.9	-6.00807E-001	-1.34006E-004	0.00000E+000	-6.00016E-001	0.00000E+000	9	...........	1425.34
	34	3	-6.00800E-001	-1.33528E-004	0.00000E+000	-6.00016E-001	0.00000E+000	9	...........	1425.34
	35	3.1	-6.00808E-001	-1.33074E-004	0.00000E+000	-6.00016E-001	0.00000E+000	9	...........	1425.34
	36	3.2	-6.00806E-001	-1.32686E-004	0.00000E+000	-6.00016E-001	0.00000E+000	9	...........	1425.34
	37	3.3	-6.00800E-001	-1.32220E-004	0.00000E+000	-6.00016E-001	0.00000E+000	9	...........	1425.34
	38	3.4	-6.00803E-001	-1.31754E-004	0.00000E+000	-6.00016E-001	0.00000E+000	9	...........	1425.34
	39	3.5	-6.00811E-001	-1.31411E-004	0.00000E+000	-6.00016E-001	0.00000E+000	9	...........	1425.34
	40	3.6	-6.00805E-001	-1.31058E-004	0.00000E+000	-6.00016E-001	0.00000E+000	9	...........	1425.34
	41	3.7	-6.00804E-001	-1.30675E-004	0.00000E+000	-6.00016E-001	0.00000E+000	9	...........	1425.69
	42	3.8	-6.00813E-001	-1.30254E-004	0.00000E+000	-6.00016E-001	0.00000E+000	9	...........	1425.69
	43	3.9	-6.00812E-001	-1.29958E-004	0.00000E+000	-6.00016E-001	0.00000E+000	9	...........	1425.69
	44	4	-6.00807E-001	-1.29544E-004	0.00000E+000	-6.00016E-001	0.00000E+000	9	...........	1425.69
	45	4.1	-6.00790E-001	-1.29252E-004	0.00000E+000	-6.00016E-001	0.00000E+000	9	...........	1425.69
	46	4.2	-6.00800E-001	-1.28941E-004	0.00000E+000	-6.00016E-001	0.00000E+000	9	...........	1425.69
	47	4.3	-6.00804E-001	-1.28646E-004	0.00000E+000	-6.00016E-001	0.00000E+000	9	...........	1425.69
	48	4.4	-6.00823E-001	-1.28372E-004	0.00000E+000	-6.00016E-001	0.00000E+000	9	...........	1425.69
	49	4.5	-6.00811E-001	-1.28129E-004	0.00000E+000	-6.00016E-001	0.00000E+000	9	...........	1425.69
	50	4.6	-6.00808E-001	-1.27751E-004	0.00000E+000	-6.00016E-001	0.00000E+000	9	...........	1425.69
	51	4.7	-6.00809E-001	-1.27521E-004	0.00000E+000	-6.00016E-001	0.00000E+000	9	...........	1425.34
	52	4.8	-6.00795E-001	-1.27229E-004	0.00000E+000	-6.00016E-001	0.00000E+000	9	...........	1425.34
	53	4.9	-6.00799E-001	-1.27030E-004	0.00000E+000	-6.00016E-001	0.00000E+000	9	...........	1425.34
	54	5	-6.00794E-001	-1.26757E-004	0.00000E+000	-6.00016E-001	0.00000E+000	9	...........	1425.34
	55	5.1	-6.00806E-001	-1.26467E-004	0.00000E+000	-6.00016E-001	0.00000E+000	9	...........	1425.34
	56	5.2	-6.00798E-001	-1.26240E-004	0.00000E+000	-6.00016E-001	0.00000E+000	9	...........	1425.34
	57	5.3	-6.00793E-001	-1.25953E-004	0.00000E+000	-6.00016E-001	0.00000E+000	9	...........	1425.34
	58	5.4	-6.00813E-001	-1.25773E-004	0.00000E+000	-6.00016E-001	0.00000E+000	9	...........	1425.34
	59	5.5	-6.00805E-001	-1.25514E-004	0.00000E+000	-6.00016E-001	0.00000E+000	9	...........	1425.34
	60	5.6	-6.00805E-001	-1.25328E-004	0.00000E+000	-6.00016E-001	0.00000E+000	9	...........	1425.34
	61	5.7	-6.00800E-001	-1.25027E-004	0.00000E+000	-6.00016E-001	0.00000E+000	9	...........	1425.51
	62	5.8	-6.00803E-001	-1.24861E-004	0.00000E+000	-6.00016E-001	0.00000E+000	9	...........	1425.51
	63	5.9	-6.00798E-001	-1.24657E-004	0.00000E+000	-6.00016E-001	0.00000E+000	9	...........	1425.51
	64	6	-6.00803E-001	-1.24463E-004	0.00000E+000	-6.00016E-001	0.00000E+000	9	...........	1425.51
	65	6.1	-6.00805E-001	-1.24264E-004	0.00000E+000	-6.00016E-001	0.00000E+000	9	...........	1425.51
	66	7.1	-6.00802E-001	-1.22407E-004	0.00000E+000	-6.00016E-001	0.00000E+000	9	...........	1425.69
	67	8.1	-6.00815E-001	-1.20883E-004	0.00000E+000	-6.00016E-001	0.00000E+000	9	...........	1425.78
	68	9.1	-6.00815E-001	-1.19586E-004	0.00000E+000	-6.00016E-001	0.00000E+000	9	...........	1425.78
	69	10.1	-6.00803E-001	-1.18443E-004	0.00000E+000	-6.00016E-001	0.00000E+000	9	...........	1425.78
	70	11.1	-6.00804E-001	-1.17391E-004	0.00000E+000	-6.00016E-001	0.00000E+000	9	...........	1425.78
	71	12.1	-6.00809E-001	-1.16514E-004	0.00000E+000	-6.00016E-001	0.00000E+000	9	...........	1425.78
	72	13.1	-6.00809E-001	-1.15716E-004	0.00000E+000	-6.00016E-001	0.00000E+000	9	...........	1425.78
	73	14.1	-6.00804E-001	-1.14918E-004	0.00000E+000	-6.00016E-001	0.00000E+000	9	...........	1425.78
	74	15.1	-6.00802E-001	-1.14210E-004	0.00000E+000	-6.00016E-001	0.00000E+000	9	...........	1425.78
	75	16.1	-6.00803E-001	-1.13612E-004	0.00000E+000	-6.00016E-001	0.00000E+000	9	...........	1425.78
	76	26.1	-6.00802E-001	-1.09039E-004	0.00000E+000	-6.00016E-001	0.00000E+000	9	...........	1425.78
	77	36.1	-6.00790E-001	-1.06469E-004	0.00000E+000	-6.00016E-001	0.00000E+000	9	...........	1425.87
	78	46.1	-6.00812E-001	-1.04832E-004	0.00000E+000	-6.00016E-001	0.00000E+000	9	...........	1425.78
	79	56.1	-6.00800E-001	-1.03540E-004	0.00000E+000	-6.00016E-001	0.00000E+000	9	...........	1425.87
	80	66.1	-6.00797E-001	-1.02543E-004	0.00000E+000	-6.00016E-001	0.00000E+000	9	...........	1425.87
	81	76.1	-6.00811E-001	-1.01768E-004	0.00000E+000	-6.00016E-001	0.00000E+000	9	...........	1425.78
	82	86.1	-6.00808E-001	-1.01195E-004	0.00000E+000	-6.00016E-001	0.00000E+000	9	...........	1425.78
	83	96.1	-6.00815E-001	-1.00649E-004	0.00000E+000	-6.00016E-001	0.00000E+000	9	...........	1425.87
	84	106.1	-6.00808E-001	-1.00130E-004	0.00000E+000	-6.00016E-001	0.00000E+000	9	...........	1425.87
	85	116.1	-6.00811E-001	-9.97091E-005	0.00000E+000	-6.00016E-001	0.00000E+000	9	...........	1425.78
	86	216.1	-6.00810E-001	-9.67874E-005	0.00000E+000	-6.00016E-001	0.00000E+000	9	...........	1425.87
	87	300	-6.00823E-001	-9.58352E-005	0.00000E+000	-6.00016E-001	0.00000E+000	9	...........	1425.87
	88	300.1	-6.50834E-001	-2.29303E-004	0.00000E+000	-6.50016E-001	0.00000E+000	9	...........	1425.87
	89	300.2	-6.50830E-001	-1.64633E-004	0.00000E+000	-6.50016E-001	0.00000E+000	9	...........	1425.87
	90	300.3	-6.50832E-001	-1.43347E-004	0.00000E+000	-6.50016E-001	0.00000E+000	9	...........	1425.87
	91	300.4	-6.50823E-001	-1.33720E-004	0.00000E+000	-6.50016E-001	0.00000E+000	9	...........	1425.87
	92	300.5	-6.50813E-001	-1.28323E-004	0.00000E+000	-6.50016E-001	0.00000E+000	9	...........	1425.87
	93	300.6	-6.50826E-001	-1.24921E-004	0.00000E+000	-6.50016E-001	0.00000E+000	9	...........	1425.87
	94	300.7	-6.50831E-001	-1.22494E-004	0.00000E+000	-6.50016E-001	0.00000E+000	9	...........	1425.95
	95	300.8	-6.50826E-001	-1.20550E-004	0.00000E+000	-6.50016E-001	0.00000E+000	9	...........	1425.95
	96	300.9	-6.50827E-001	-1.19136E-004	0.00000E+000	-6.50016E-001	0.00000E+000	9	...........	1425.95
	97	301	-6.50822E-001	-1.17802E-004	0.00000E+000	-6.50016E-001	0.00000E+000	9	...........	1425.95

File: E_SERS_UA_CRN_MSc_Thesis/LabData_Derek/AgNPs_APTES_FTO_UA_100uM_CRN_0uM_R6G_10uM_Jul11/Potential_Sequence/CHRONOA_Derek_AgNPs_UA_100uM_CRN_0uM_R6G_10uM_0.1V_#1.DTA
EXPLAIN
TAG	CHRONOA
TITLE	LABEL	Chronoamperometry Scan	Test Identifier
DATE	LABEL	11/7/2022	Date
TIME	LABEL	16:30:22	Time
NOTES	NOTES	1	Notes...
	
PSTAT	PSTAT	IFC1010-21051	Potentiostat
VPRESTEP	POTEN	5.00000E-002	F	Pre-step Voltage (V)
TPRESTEP	QUANT	5.00000E-001	Pre-step Delay Time (s)
VSTEP1	POTEN	1.00000E-001	F	Step 1 Voltage (V)
TSTEP1	QUANT	3.00000E+002	Step 1 Time (s)
VSTEP2	POTEN	1.50000E-001	F	Step 2 Voltage (V)
TSTEP2	QUANT	1.00000E+000	Step 2 Time (s)
SAMPLETIME	QUANT	1.00000E-001	Sample Period (s)
DECIMATE	TOGGLE	T	Decimate
ILIMIT	QUANT	1.00000E+000	Limit I (mA/cm^2)
IMODE	SELECTOR	1	I/E Range Mode
IRANGE	QUANT	3.00000E-001	Max Current (mA)
EQDELAY	QUANT	5.00000E+000	Equil. Time (s)
SAMPLINGMODE	SELECTOR	1	Sampling Mode
AREA	QUANT	1.00000E+000	Sample Area (cm^2)
IRCOMP	SELECTOR	0	IRComp
PFCOR	QUANT	5.00000E+001	PF Corr. (ohm)
SEQUENCER	TOGGLE	TRUE	Run as Sequence
PSTATMODEL	IQUANT	64	Pstat Model
PSTATSECTION	LABEL	IFC1010-21051	Pstat Section
PSTATSERIALNO	LABEL	21051	Pstat Serial Number
CTRLMODE	IQUANT	1	Control Mode
ELECTROMETER	IQUANT	0	RE=0 or CS=1
IESTAB	IQUANT	0	I/E Stability
CASPEED	IQUANT	4	Control Amp Speed
CONVENTION	IQUANT	1	Current Convention
ICHRANGE	IQUANT	2	Ich Range
ICHRANGEMODE	TOGGLE	T	Ich Auto Range
ICHOFFSETENABLE	TOGGLE	F	Ich Offset Enable
ICHOFFSET	QUANT	0	Ich Offset (V)
ICHFILTER	IQUANT	3	Ich Filter
VCHRANGE	IQUANT	3	Vch Range
VCHRANGEMODE	TOGGLE	T	Vch Auto Range
VCHOFFSETENABLE	TOGGLE	F	Vch Offset Enable
VCHOFFSET	QUANT	0	Vch Offset (V)
VCHFILTER	IQUANT	3	Vch Filter
IERANGELOWERLIMIT	IQUANT	4	I/E Range Lower Limit
IERANGEMODE	TOGGLE	F	I/E AutoRange
IERANGE	IQUANT	9	I/E Range
ACHSELECT	IQUANT	0	Ach Select
ACHRANGE	IQUANT	2	Ach Range
ACHOFFSETENABLE	TOGGLE	F	Ach Offset Enable
ACHOFFSET	QUANT	0	Ach Offset (V)
ACHFILTER	IQUANT	1	Ach Filter
SENSECABLEID	IQUANT	14	Sense Cable ID
PWRCABLEID	IQUANT	14	Power Cable ID
DCCALDATE	LABEL	5/16/2022	DC Calibration Date
ACCALDATE	LABEL	4/2/2018	AC Calibration Date
FRAMEWORKVERSION	QUANT	7.06	Framework Version
INSTRUMENTVERSION	LABEL	4.30	Instrument Version
CURVE	TABLE	98
	Pt	T	Vf	Im	Vu	Sig	Ach	IERange	Over	Temp
	#	s	V vs. Ref.	A	V	V	V	#	bits	deg C
	0	-0.4	4.98252E-002	1.74522E-005	0.00000E+000	4.98781E-002	0.00000E+000	9	...........	1426.04
	1	-0.3	4.99524E-002	1.70622E-005	0.00000E+000	4.98781E-002	0.00000E+000	9	...........	1425.95
	2	-0.2	5.00141E-002	1.66843E-005	0.00000E+000	4.98781E-002	0.00000E+000	9	...........	1425.95
	3	-0.1	5.00132E-002	1.63124E-005	0.00000E+000	4.98781E-002	0.00000E+000	9	...........	1425.95
	4	0	5.00127E-002	1.59710E-005	0.00000E+000	4.98781E-002	0.00000E+000	9	...........	1425.95
	5	0.1	1.00020E-001	1.15155E-004	0.00000E+000	9.98779E-002	0.00000E+000	9	...........	1425.95
	6	0.2	1.00020E-001	6.40882E-005	0.00000E+000	9.98779E-002	0.00000E+000	9	...........	1425.95
	7	0.3	1.00019E-001	4.81267E-005	0.00000E+000	9.98779E-002	0.00000E+000	9	...........	1425.95
	8	0.4	1.00019E-001	4.13258E-005	0.00000E+000	9.98779E-002	0.00000E+000	9	...........	1425.95
	9	0.5	1.00018E-001	3.75635E-005	0.00000E+000	9.98779E-002	0.00000E+000	9	...........	1425.95
	10	0.6	1.00020E-001	3.50950E-005	0.00000E+000	9.98779E-002	0.00000E+000	9	...........	1425.95
	11	0.7	1.00016E-001	3.32593E-005	0.00000E+000	9.98779E-002	0.00000E+000	9	...........	1425.78
	12	0.8	1.00018E-001	3.18418E-005	0.00000E+000	9.98779E-002	0.00000E+000	9	...........	1425.78
	13	0.9	1.00018E-001	3.06416E-005	0.00000E+000	9.98779E-002	0.00000E+000	9	...........	1425.78
	14	1	1.00020E-001	2.96074E-005	0.00000E+000	9.98779E-002	0.00000E+000	9	...........	1425.78
	15	1.1	1.00018E-001	2.86794E-005	0.00000E+000	9.98779E-002	0.00000E+000	9	...........	1425.78
	16	1.2	1.00019E-001	2.78798E-005	0.00000E+000	9.98779E-002	0.00000E+000	9	...........	1425.78
	17	1.3	1.00018E-001	2.71411E-005	0.00000E+000	9.98779E-002	0.00000E+000	9	...........	1425.78
	18	1.4	1.00018E-001	2.64849E-005	0.00000E+000	9.98779E-002	0.00000E+000	9	...........	1425.78
	19	1.5	1.00019E-001	2.58818E-005	0.00000E+000	9.98779E-002	0.00000E+000	9	...........	1425.78
	20	1.6	1.00017E-001	2.53261E-005	0.00000E+000	9.98779E-002	0.00000E+000	9	...........	1425.78
	21	1.7	1.00017E-001	2.48183E-005	0.00000E+000	9.98779E-002	0.00000E+000	9	...........	1425.69
	22	1.8	1.00018E-001	2.43344E-005	0.00000E+000	9.98779E-002	0.00000E+000	9	...........	1425.69
	23	1.9	1.00019E-001	2.38661E-005	0.00000E+000	9.98779E-002	0.00000E+000	9	...........	1425.69
	24	2	1.00018E-001	2.34437E-005	0.00000E+000	9.98779E-002	0.00000E+000	9	...........	1425.69
	25	2.1	1.00018E-001	2.30484E-005	0.00000E+000	9.98779E-002	0.00000E+000	9	...........	1425.69
	26	2.2	1.00018E-001	2.26408E-005	0.00000E+000	9.98779E-002	0.00000E+000	9	...........	1425.69
	27	2.3	1.00018E-001	2.22721E-005	0.00000E+000	9.98779E-002	0.00000E+000	9	...........	1425.69
	28	2.4	1.00017E-001	2.19104E-005	0.00000E+000	9.98779E-002	0.00000E+000	9	...........	1425.69
	29	2.5	1.00016E-001	2.15837E-005	0.00000E+000	9.98779E-002	0.00000E+000	9	...........	1425.69
	30	2.6	1.00017E-001	2.12635E-005	0.00000E+000	9.98779E-002	0.00000E+000	9	...........	1425.69
	31	2.7	1.00020E-001	2.09430E-005	0.00000E+000	9.98779E-002	0.00000E+000	9	...........	1425.69
	32	2.8	1.00018E-001	2.06480E-005	0.00000E+000	9.98779E-002	0.00000E+000	9	...........	1425.69
	33	2.9	1.00018E-001	2.03843E-005	0.00000E+000	9.98779E-002	0.00000E+000	9	...........	1425.69
	34	3	1.00017E-001	2.00994E-005	0.00000E+000	9.98779E-002	0.00000E+000	9	...........	1425.69
	35	3.1	1.00018E-001	1.98379E-005	0.00000E+000	9.98779E-002	0.00000E+000	9	...........	1425.69
	36	3.2	1.00018E-001	1.95834E-005	0.00000E+000	9.98779E-002	0.00000E+000	9	...........	1425.69
	37	3.3	1.00020E-001	1.93345E-005	0.00000E+000	9.98779E-002	0.00000E+000	9	...........	1425.69
	38	3.4	1.00020E-001	1.91065E-005	0.00000E+000	9.98779E-002	0.00000E+000	9	...........	1425.69
	39	3.5	1.00020E-001	1.88838E-005	0.00000E+000	9.98779E-002	0.00000E+000	9	...........	1425.69
	40	3.6	1.00019E-001	1.86578E-005	0.00000E+000	9.98779E-002	0.00000E+000	9	...........	1425.69
	41	3.7	1.00018E-001	1.84354E-005	0.00000E+000	9.98779E-002	0.00000E+000	9	...........	1426.13
	42	3.8	1.00018E-001	1.82390E-005	0.00000E+000	9.98779E-002	0.00000E+000	9	...........	1426.13
	43	3.9	1.00017E-001	1.80366E-005	0.00000E+000	9.98779E-002	0.00000E+000	9	...........	1426.13
	44	4	1.00015E-001	1.78394E-005	0.00000E+000	9.98779E-002	0.00000E+000	9	...........	1426.13
	45	4.1	1.00017E-001	1.76591E-005	0.00000E+000	9.98779E-002	0.00000E+000	9	...........	1426.13
	46	4.2	1.00019E-001	1.74929E-005	0.00000E+000	9.98779E-002	0.00000E+000	9	...........	1426.13
	47	4.3	1.00018E-001	1.73238E-005	0.00000E+000	9.98779E-002	0.00000E+000	9	...........	1426.13
	48	4.4	1.00019E-001	1.71575E-005	0.00000E+000	9.98779E-002	0.00000E+000	9	...........	1426.13
	49	4.5	1.00018E-001	1.69715E-005	0.00000E+000	9.98779E-002	0.00000E+000	9	...........	1426.13
	50	4.6	1.00019E-001	1.68274E-005	0.00000E+000	9.98779E-002	0.00000E+000	9	...........	1426.13
	51	4.7	1.00018E-001	1.66924E-005	0.00000E+000	9.98779E-002	0.00000E+000	9	...........	1426.04
	52	4.8	1.00018E-001	1.65380E-005	0.00000E+000	9.98779E-002	0.00000E+000	9	...........	1426.04
	53	4.9	1.00019E-001	1.63845E-005	0.00000E+000	9.98779E-002	0.00000E+000	9	...........	1426.04
	54	5	1.00020E-001	1.62451E-005	0.00000E+000	9.98779E-002	0.00000E+000	9	...........	1426.04
	55	5.1	1.00019E-001	1.61305E-005	0.00000E+000	9.98779E-002	0.00000E+000	9	...........	1426.04
	56	5.2	1.00019E-001	1.60100E-005	0.00000E+000	9.98779E-002	0.00000E+000	9	...........	1426.04
	57	5.3	1.00020E-001	1.58754E-005	0.00000E+000	9.98779E-002	0.00000E+000	9	...........	1426.04
	58	5.4	1.00018E-001	1.57170E-005	0.00000E+000	9.98779E-002	0.00000E+000	9	...........	1426.04
	59	5.5	1.00018E-001	1.55265E-005	0.00000E+000	9.98779E-002	0.00000E+000	9	...........	1426.04
	60	5.6	1.00019E-001	1.53573E-005	0.00000E+000	9.98779E-002	0.00000E+000	9	...........	1426.04
	61	5.7	1.00017E-001	1.52048E-005	0.00000E+000	9.98779E-002	0.00000E+000	9	...........	1425.78
	62	5.8	1.00018E-001	1.50650E-005	0.00000E+000	9.98779E-002	0.00000E+000	9	...........	1425.78
	63	5.9	1.00019E-001	1.49551E-005	0.00000E+000	9.98779E-002	0.00000E+000	9	...........	1425.78
	64	6	1.00018E-001	1.48298E-005	0.00000E+000	9.98779E-002	0.00000E+000	9	...........	1425.78
	65	6.1	1.00015E-001	1.46977E-005	0.00000E+000	9.98779E-002	0.00000E+000	9	...........	1425.78
	66	7.1	1.00018E-001	1.36562E-005	0.00000E+000	9.98779E-002	0.00000E+000	9	...........	1425.69
	67	8.1	1.00018E-001	1.28051E-005	0.00000E+000	9.98779E-002	0.00000E+000	9	...........	1426.13
	68	9.1	1.00019E-001	1.21082E-005	0.00000E+000	9.98779E-002	0.00000E+000	9	...........	1426.22
	69	10.1	1.00017E-001	1.14611E-005	0.00000E+000	9.98779E-002	0.00000E+000	9	...........	1426.22
	70	11.1	1.00018E-001	1.09474E-005	0.00000E+000	9.98779E-002	0.00000E+000	9	...........	1426.22
	71	12.1	1.00018E-001	1.05113E-005	0.00000E+000	9.98779E-002	0.00000E+000	9	...........	1426.22
	72	13.1	1.00019E-001	1.00769E-005	0.00000E+000	9.98779E-002	0.00000E+000	9	...........	1426.13
	73	14.1	1.00017E-001	9.69022E-006	0.00000E+000	9.98779E-002	0.00000E+000	9	...........	1426.22
	74	15.1	1.00018E-001	9.32635E-006	0.00000E+000	9.98779E-002	0.00000E+000	9	...........	1426.13
	75	16.1	1.00020E-001	9.00141E-006	0.00000E+000	9.98779E-002	0.00000E+000	9	...........	1426.13
	76	26.1	1.00017E-001	6.89761E-006	0.00000E+000	9.98779E-002	0.00000E+000	9	...........	1426.13
	77	36.1	1.00020E-001	5.72917E-006	0.00000E+000	9.98779E-002	0.00000E+000	9	...........	1426.13
	78	46.1	1.00018E-001	4.89795E-006	0.00000E+000	9.98779E-002	0.00000E+000	9	...........	1426.13
	79	56.1	1.00017E-001	4.28091E-006	0.00000E+000	9.98779E-002	0.00000E+000	9	...........	1426.13
	80	66.1	1.00020E-001	3.73344E-006	0.00000E+000	9.98779E-002	0.00000E+000	9	...........	1426.13
	81	76.1	1.00018E-001	3.30020E-006	0.00000E+000	9.98779E-002	0.00000E+000	9	...........	1426.13
	82	86.1	1.00020E-001	2.93365E-006	0.00000E+000	9.98779E-002	0.00000E+000	9	...........	1426.13
	83	96.1	1.00021E-001	2.58813E-006	0.00000E+000	9.98779E-002	0.00000E+000	9	...........	1426.13
	84	106.1	1.00021E-001	2.32102E-006	0.00000E+000	9.98779E-002	0.00000E+000	9	...........	1426.13
	85	116.1	1.00022E-001	2.04584E-006	0.00000E+000	9.98779E-002	0.00000E+000	9	...........	1426.13
	86	216.1	1.00019E-001	4.31203E-007	0.00000E+000	9.98779E-002	0.00000E+000	9	...........	1426.13
	87	300	1.00020E-001	-1.58606E-007	0.00000E+000	9.98779E-002	0.00000E+000	9	...........	1426.13
	88	300.1	1.50030E-001	7.24474E-005	0.00000E+000	1.49878E-001	0.00000E+000	9	...........	1426.13
	89	300.2	1.50031E-001	2.77485E-005	0.00000E+000	1.49878E-001	0.00000E+000	9	...........	1426.13
	90	300.3	1.50029E-001	1.58667E-005	0.00000E+000	1.49878E-001	0.00000E+000	9	...........	1426.13
	91	300.4	1.50028E-001	1.14276E-005	0.00000E+000	1.49878E-001	0.00000E+000	9	...........	1426.13
	92	300.5	1.50027E-001	9.25577E-006	0.00000E+000	1.49878E-001	0.00000E+000	9	...........	1426.13
	93	300.6	1.50029E-001	7.94319E-006	0.00000E+000	1.49878E-001	0.00000E+000	9	...........	1426.13
	94	300.7	1.50029E-001	7.07249E-006	0.00000E+000	1.49878E-001	0.00000E+000	9	...........	1426.13
	95	300.8	1.50028E-001	6.42779E-006	0.00000E+000	1.49878E-001	0.00000E+000	9	...........	1426.13
	96	300.9	1.50028E-001	5.92013E-006	0.00000E+000	1.49878E-001	0.00000E+000	9	...........	1426.13
	97	301	1.50028E-001	5.54548E-006	0.00000E+000	1.49878E-001	0.00000E+000	9	...........	1426.13

File: E_SERS_UA_CRN_MSc_Thesis/LabData_Derek/AgNPs_APTES_FTO_UA_50uM_CRN_0uM_R6G_10uM_Jul5/Potential_Sequence/CHRONOA_Derek_AgNPs_UA_50uM_CRN_0uM_R6G_10uM_-0.2V_#1.DTA
EXPLAIN
TAG	CHRONOA
TITLE	LABEL	Chronoamperometry Scan	Test Identifier
DATE	LABEL	5/7/2022	Date
TIME	LABEL	11:24:52	Time
NOTES	NOTES	1	Notes...
	
PSTAT	PSTAT	IFC1010-21051	Potentiostat
VPRESTEP	POTEN	-1.50000E-001	F	Pre-step Voltage (V)
TPRESTEP	QUANT	5.00000E-001	Pre-step Delay Time (s)
VSTEP1	POTEN	-2.00000E-001	F	Step 1 Voltage (V)
TSTEP1	QUANT	3.00000E+002	Step 1 Time (s)
VSTEP2	POTEN	-2.50000E-001	F	Step 2 Voltage (V)
TSTEP2	QUANT	1.00000E+000	Step 2 Time (s)
SAMPLETIME	QUANT	1.00000E-001	Sample Period (s)
DECIMATE	TOGGLE	T	Decimate
ILIMIT	QUANT	1.00000E+000	Limit I (mA/cm^2)
IMODE	SELECTOR	1	I/E Range Mode
IRANGE	QUANT	3.00000E-001	Max Current (mA)
EQDELAY	QUANT	5.00000E+000	Equil. Time (s)
SAMPLINGMODE	SELECTOR	1	Sampling Mode
AREA	QUANT	1.00000E+000	Sample Area (cm^2)
IRCOMP	SELECTOR	0	IRComp
PFCOR	QUANT	5.00000E+001	PF Corr. (ohm)
SEQUENCER	TOGGLE	TRUE	Run as Sequence
PSTATMODEL	IQUANT	64	Pstat Model
PSTATSECTION	LABEL	IFC1010-21051	Pstat Section
PSTATSERIALNO	LABEL	21051	Pstat Serial Number
CTRLMODE	IQUANT	1	Control Mode
ELECTROMETER	IQUANT	0	RE=0 or CS=1
IESTAB	IQUANT	0	I/E Stability
CASPEED	IQUANT	4	Control Amp Speed
CONVENTION	IQUANT	1	Current Convention
ICHRANGE	IQUANT	2	Ich Range
ICHRANGEMODE	TOGGLE	T	Ich Auto Range
ICHOFFSETENABLE	TOGGLE	F	Ich Offset Enable
ICHOFFSET	QUANT	0	Ich Offset (V)
ICHFILTER	IQUANT	3	Ich Filter
VCHRANGE	IQUANT	3	Vch Range
VCHRANGEMODE	TOGGLE	T	Vch Auto Range
VCHOFFSETENABLE	TOGGLE	F	Vch Offset Enable
VCHOFFSET	QUANT	0	Vch Offset (V)
VCHFILTER	IQUANT	3	Vch Filter
IERANGELOWERLIMIT	IQUANT	4	I/E Range Lower Limit
IERANGEMODE	TOGGLE	F	I/E AutoRange
IERANGE	IQUANT	9	I/E Range
ACHSELECT	IQUANT	0	Ach Select
ACHRANGE	IQUANT	2	Ach Range
ACHOFFSETENABLE	TOGGLE	F	Ach Offset Enable
ACHOFFSET	QUANT	0	Ach Offset (V)
ACHFILTER	IQUANT	1	Ach Filter
SENSECABLEID	IQUANT	14	Sense Cable ID
PWRCABLEID	IQUANT	14	Power Cable ID
DCCALDATE	LABEL	5/16/2022	DC Calibration Date
ACCALDATE	LABEL	4/2/2018	AC Calibration Date
FRAMEWORKVERSION	QUANT	7.06	Framework Version
INSTRUMENTVERSION	LABEL	4.30	Instrument Version
CURVE	TABLE	98
	Pt	T	Vf	Im	Vu	Sig	Ach	IERange	Over	Temp
	#	s	V vs. Ref.	A	V	V	V	#	bits	deg C
	0	-0.4	-1.49834E-001	-2.47878E-005	0.00000E+000	-1.50006E-001	0.00000E+000	9	...........	1423.57
	1	-0.3	-1.50064E-001	-2.47209E-005	0.00000E+000	-1.50006E-001	0.00000E+000	9	...........	1423.57
	2	-0.2	-1.50115E-001	-2.46559E-005	0.00000E+000	-1.50006E-001	0.00000E+000	9	...........	1423.57
	3	-0.1	-1.50114E-001	-2.45910E-005	0.00000E+000	-1.50006E-001	0.00000E+000	9	...........	1423.57
	4	0	-1.50115E-001	-2.45264E-005	0.00000E+000	-1.50006E-001	0.00000E+000	9	...........	1423.57
	5	0.1	-2.00121E-001	-1.96977E-004	0.00000E+000	-2.00005E-001	0.00000E+000	9	...........	1423.57
	6	0.2	-2.00123E-001	-1.54593E-004	0.00000E+000	-2.00005E-001	0.00000E+000	9	...........	1423.57
	7	0.3	-2.00123E-001	-1.25954E-004	0.00000E+000	-2.00005E-001	0.00000E+000	9	...........	1423.57
	8	0.4	-2.00121E-001	-1.05579E-004	0.00000E+000	-2.00005E-001	0.00000E+000	9	...........	1423.57
	9	0.5	-2.00122E-001	-9.06859E-005	0.00000E+000	-2.00005E-001	0.00000E+000	9	...........	1423.57
	10	0.6	-2.00123E-001	-7.95287E-005	0.00000E+000	-2.00005E-001	0.00000E+000	9	...........	1423.57
	11	0.7	-2.00121E-001	-7.10028E-005	0.00000E+000	-2.00005E-001	0.00000E+000	9	...........	1423.57
	12	0.8	-2.00123E-001	-6.43867E-005	0.00000E+000	-2.00005E-001	0.00000E+000	9	...........	1423.57
	13	0.9	-2.00122E-001	-5.91760E-005	0.00000E+000	-2.00005E-001	0.00000E+000	9	...........	1423.57
	14	1	-2.00123E-001	-5.50042E-005	0.00000E+000	-2.00005E-001	0.00000E+000	9	...........	1423.57
	15	1.1	-2.00122E-001	-5.16100E-005	0.00000E+000	-2.00005E-001	0.00000E+000	9	...........	1423.57
	16	1.2	-2.00122E-001	-4.88532E-005	0.00000E+000	-2.00005E-001	0.00000E+000	9	...........	1423.57
	17	1.3	-2.00122E-001	-4.65585E-005	0.00000E+000	-2.00005E-001	0.00000E+000	9	...........	1423.57
	18	1.4	-2.00120E-001	-4.46342E-005	0.00000E+000	-2.00005E-001	0.00000E+000	9	...........	1423.57
	19	1.5	-2.00121E-001	-4.30281E-005	0.00000E+000	-2.00005E-001	0.00000E+000	9	...........	1423.57
	20	1.6	-2.00120E-001	-4.16389E-005	0.00000E+000	-2.00005E-001	0.00000E+000	9	...........	1423.74
	21	1.7	-2.00120E-001	-4.04435E-005	0.00000E+000	-2.00005E-001	0.00000E+000	9	...........	1423.74
	22	1.8	-2.00121E-001	-3.94234E-005	0.00000E+000	-2.00005E-001	0.00000E+000	9	...........	1423.74
	23	1.9	-2.00122E-001	-3.85260E-005	0.00000E+000	-2.00005E-001	0.00000E+000	9	...........	1423.74
	24	2	-2.00121E-001	-3.77427E-005	0.00000E+000	-2.00005E-001	0.00000E+000	9	...........	1423.74
	25	2.1	-2.00121E-001	-3.70165E-005	0.00000E+000	-2.00005E-001	0.00000E+000	9	...........	1423.74
	26	2.2	-2.00122E-001	-3.63921E-005	0.00000E+000	-2.00005E-001	0.00000E+000	9	...........	1423.74
	27	2.3	-2.00122E-001	-3.58165E-005	0.00000E+000	-2.00005E-001	0.00000E+000	9	...........	1423.74
	28	2.4	-2.00122E-001	-3.53079E-005	0.00000E+000	-2.00005E-001	0.00000E+000	9	...........	1423.74
	29	2.5	-2.00122E-001	-3.48485E-005	0.00000E+000	-2.00005E-001	0.00000E+000	9	...........	1423.74
	30	2.6	-2.00122E-001	-3.44128E-005	0.00000E+000	-2.00005E-001	0.00000E+000	9	...........	1423.74
	31	2.7	-2.00121E-001	-3.40041E-005	0.00000E+000	-2.00005E-001	0.00000E+000	9	...........	1423.74
	32	2.8	-2.00121E-001	-3.36612E-005	0.00000E+000	-2.00005E-001	0.00000E+000	9	...........	1423.74
	33	2.9	-2.00122E-001	-3.33248E-005	0.00000E+000	-2.00005E-001	0.00000E+000	9	...........	1423.74
	34	3	-2.00122E-001	-3.30226E-005	0.00000E+000	-2.00005E-001	0.00000E+000	9	...........	1423.74
	35	3.1	-2.00121E-001	-3.27199E-005	0.00000E+000	-2.00005E-001	0.00000E+000	9	...........	1423.74
	36	3.2	-2.00122E-001	-3.24412E-005	0.00000E+000	-2.00005E-001	0.00000E+000	9	...........	1423.74
	37	3.3	-2.00122E-001	-3.21949E-005	0.00000E+000	-2.00005E-001	0.00000E+000	9	...........	1423.74
	38	3.4	-2.00122E-001	-3.19761E-005	0.00000E+000	-2.00005E-001	0.00000E+000	9	...........	1423.74
	39	3.5	-2.00120E-001	-3.17267E-005	0.00000E+000	-2.00005E-001	0.00000E+000	9	...........	1423.74
	40	3.6	-2.00121E-001	-3.15417E-005	0.00000E+000	-2.00005E-001	0.00000E+000	9	...........	1423.74
	41	3.7	-2.00123E-001	-3.13588E-005	0.00000E+000	-2.00005E-001	0.00000E+000	9	...........	1423.74
	42	3.8	-2.00122E-001	-3.11520E-005	0.00000E+000	-2.00005E-001	0.00000E+000	9	...........	1423.74
	43	3.9	-2.00121E-001	-3.09733E-005	0.00000E+000	-2.00005E-001	0.00000E+000	9	...........	1423.74
	44	4	-2.00123E-001	-3.07919E-005	0.00000E+000	-2.00005E-001	0.00000E+000	9	...........	1423.74
	45	4.1	-2.00124E-001	-3.06457E-005	0.00000E+000	-2.00005E-001	0.00000E+000	9	...........	1423.74
	46	4.2	-2.00122E-001	-3.04778E-005	0.00000E+000	-2.00005E-001	0.00000E+000	9	...........	1423.74
	47	4.3	-2.00122E-001	-3.03352E-005	0.00000E+000	-2.00005E-001	0.00000E+000	9	...........	1423.74
	48	4.4	-2.00120E-001	-3.01673E-005	0.00000E+000	-2.00005E-001	0.00000E+000	9	...........	1423.74
	49	4.5	-2.00122E-001	-3.00421E-005	0.00000E+000	-2.00005E-001	0.00000E+000	9	...........	1423.74
	50	4.6	-2.00125E-001	-2.99194E-005	0.00000E+000	-2.00005E-001	0.00000E+000	9	...........	1423.74
	51	4.7	-2.00123E-001	-2.97804E-005	0.00000E+000	-2.00005E-001	0.00000E+000	9	...........	1423.74
	52	4.8	-2.00123E-001	-2.96707E-005	0.00000E+000	-2.00005E-001	0.00000E+000	9	...........	1423.74
	53	4.9	-2.00122E-001	-2.95541E-005	0.00000E+000	-2.00005E-001	0.00000E+000	9	...........	1423.74
	54	5	-2.00124E-001	-2.94397E-005	0.00000E+000	-2.00005E-001	0.00000E+000	9	...........	1423.74
	55	5.1	-2.00122E-001	-2.93204E-005	0.00000E+000	-2.00005E-001	0.00000E+000	9	...........	1423.74
	56	5.2	-2.00123E-001	-2.92157E-005	0.00000E+000	-2.00005E-001	0.00000E+000	9	...........	1423.74
	57	5.3	-2.00122E-001	-2.91266E-005	0.00000E+000	-2.00005E-001	0.00000E+000	9	...........	1423.74
	58	5.4	-2.00122E-001	-2.90275E-005	0.00000E+000	-2.00005E-001	0.00000E+000	9	...........	1423.74
	59	5.5	-2.00121E-001	-2.89174E-005	0.00000E+000	-2.00005E-001	0.00000E+000	9	...........	1423.74
	60	5.6	-2.00124E-001	-2.88523E-005	0.00000E+000	-2.00005E-001	0.00000E+000	9	...........	1423.57
	61	5.7	-2.00122E-001	-2.87593E-005	0.00000E+000	-2.00005E-001	0.00000E+000	9	...........	1423.57
	62	5.8	-2.00124E-001	-2.86599E-005	0.00000E+000	-2.00005E-001	0.00000E+000	9	...........	1423.57
	63	5.9	-2.00125E-001	-2.85787E-005	0.00000E+000	-2.00005E-001	0.00000E+000	9	...........	1423.57
	64	6	-2.00123E-001	-2.84726E-005	0.00000E+000	-2.00005E-001	0.00000E+000	9	...........	1423.57
	65	6.1	-2.00122E-001	-2.84109E-005	0.00000E+000	-2.00005E-001	0.00000E+000	9	...........	1423.57
	66	7.1	-2.00122E-001	-2.77427E-005	0.00000E+000	-2.00005E-001	0.00000E+000	9	...........	1423.66
	67	8.1	-2.00121E-001	-2.72027E-005	0.00000E+000	-2.00005E-001	0.00000E+000	9	...........	1423.74
	68	9.1	-2.00122E-001	-2.67558E-005	0.00000E+000	-2.00005E-001	0.00000E+000	9	...........	1423.74
	69	10.1	-2.00122E-001	-2.63969E-005	0.00000E+000	-2.00005E-001	0.00000E+000	9	...........	1423.74
	70	11.1	-2.00125E-001	-2.60886E-005	0.00000E+000	-2.00005E-001	0.00000E+000	9	...........	1423.74
	71	12.1	-2.00123E-001	-2.57837E-005	0.00000E+000	-2.00005E-001	0.00000E+000	9	...........	1423.74
	72	13.1	-2.00125E-001	-2.55626E-005	0.00000E+000	-2.00005E-001	0.00000E+000	9	...........	1423.74
	73	14.1	-2.00123E-001	-2.53433E-005	0.00000E+000	-2.00005E-001	0.00000E+000	9	...........	1423.74
	74	15.1	-2.00123E-001	-2.51522E-005	0.00000E+000	-2.00005E-001	0.00000E+000	9	...........	1423.74
	75	16.1	-2.00125E-001	-2.49797E-005	0.00000E+000	-2.00005E-001	0.00000E+000	9	...........	1423.83
	76	26.1	-2.00122E-001	-2.40096E-005	0.00000E+000	-2.00005E-001	0.00000E+000	9	...........	1423.83
	77	36.1	-2.00121E-001	-2.36118E-005	0.00000E+000	-2.00005E-001	0.00000E+000	9	...........	1423.83
	78	46.1	-2.00124E-001	-2.34092E-005	0.00000E+000	-2.00005E-001	0.00000E+000	9	...........	1423.83
	79	56.1	-2.00122E-001	-2.31467E-005	0.00000E+000	-2.00005E-001	0.00000E+000	9	...........	1423.83
	80	66.1	-2.00124E-001	-2.27713E-005	0.00000E+000	-2.00005E-001	0.00000E+000	9	...........	1423.83
	81	76.1	-2.00123E-001	-2.25253E-005	0.00000E+000	-2.00005E-001	0.00000E+000	9	...........	1423.83
	82	86.1	-2.00123E-001	-2.23170E-005	0.00000E+000	-2.00005E-001	0.00000E+000	9	...........	1423.83
	83	96.1	-2.00124E-001	-2.22954E-005	0.00000E+000	-2.00005E-001	0.00000E+000	9	...........	1423.83
	84	106.1	-2.00126E-001	-2.23534E-005	0.00000E+000	-2.00005E-001	0.00000E+000	9	...........	1423.83
	85	116.1	-2.00126E-001	-2.23631E-005	0.00000E+000	-2.00005E-001	0.00000E+000	9	...........	1423.83
	86	216.1	-2.00127E-001	-2.17943E-005	0.00000E+000	-2.00005E-001	0.00000E+000	9	...........	1423.92
	87	300	-2.00127E-001	-2.15289E-005	0.00000E+000	-2.00005E-001	0.00000E+000	9	...........	1424.01
	88	300.1	-2.50128E-001	-1.87881E-004	0.00000E+000	-2.50005E-001	0.00000E+000	9	...........	1424.01
	89	300.2	-2.50129E-001	-1.40993E-004	0.00000E+000	-2.50005E-001	0.00000E+000	9	...........	1424.01
	90	300.3	-2.50127E-001	-1.10022E-004	0.00000E+000	-2.50005E-001	0.00000E+000	9	...........	1424.01
	91	300.4	-2.50127E-001	-8.88276E-005	0.00000E+000	-2.50005E-001	0.00000E+000	9	...........	1424.01
	92	300.5	-2.50129E-001	-7.39919E-005	0.00000E+000	-2.50005E-001	0.00000E+000	9	...........	1424.01
	93	300.6	-2.50128E-001	-6.33692E-005	0.00000E+000	-2.50005E-001	0.00000E+000	9	...........	1424.01
	94	300.7	-2.50127E-001	-5.56300E-005	0.00000E+000	-2.50005E-001	0.00000E+000	9	...........	1424.01
	95	300.8	-2.50130E-001	-4.99434E-005	0.00000E+000	-2.50005E-001	0.00000E+000	9	...........	1424.01
	96	300.9	-2.50128E-001	-4.56820E-005	0.00000E+000	-2.50005E-001	0.00000E+000	9	...........	1424.01
	97	301	-2.50127E-001	-4.24394E-005	0.00000E+000	-2.50005E-001	0.00000E+000	9	...........	1424.01
